Repository: chenchihcu/underfill-process-training

# Underfill 製程訓練 (Underfill Process Training)

BGA/Flip Chip Underfill 製程互動式訓練教材。涵蓋材料規格 (UF3808)、製程流程、參數控制 (KPI)、點膠 Pattern 決策 (I/L/U)、檢驗標準 (Visual/X-Ray/CSAM) 與實戰案例。

## 使用方式

本訓練為單頁 HTML 應用程式 (SPA)，可直接於瀏覽器離線開啟。

```bash

# 1. 開發模式 — 直接開啟 src/index.html

# 2. 建置模式 — 產生 production 單檔
pwsh scripts/build.ps1

# 輸出: index.html (minified + inlined)
```

## 專案結構

```
├── src/
│   ├── index.html      # 開發原始檔
│   ├── css/style.css   # 設計系統 + 元件樣式
│   └── js/app.js       # 6 個模組 (State/Nav/Progress/Clipboard/Notes/Checkbox)
├── assets/
├── scripts/
│   └── build.ps1       # 壓縮 + 內聯建置腳本
├── .github/workflows/
│   └── deploy.yml      # CI/CD → GitHub Pages
├── TERMINOLOGY.md      # 術語中英對照表
└── README.md
```

## 技術規格

- 純 HTML/CSS/JS，零依賴
- 明亮主題設計系統 (Design Tokens)
- Revealing Module Pattern
- 響應式設計 (360px / 768px / 1280px)
- WCAG AA 無障礙標準
- localStorage 狀態持久化

## 部署

推送到 `main` 分支後自動建置並部署至 GitHub Pages：

```
https://chenchihfu.github.io/underfill-process-training
```

# Canonical Underfill application

This directory is the only maintained website source.

## Source layout

- `src/index.html`: bilingual training and engineering decision support.
- `src/simulation.html`: nine-module engineering simulator.
- `src/data/process-spec.v1.json`: sole controlled engineering-data source.
- `src/data/training-content.v1.json`: ten bilingual topics, cases, quizzes, evidence, and simulator deep links.
- `src/data/simulation-modules.v1.json`: nine module authorities, phases, faults, overlays, and rule references.
- `src/data/media-manifest.v1.json`: offline media inventory, provenance, rights holder, caption, and alt text.
- `src/js`: acceptance, recommendation, records, localization, experience rendering, state machine, and dynamically loaded 3D engine.
- `scripts`: specification, encoding, build, distribution, and live-release gates.
- `tests`: unit and browser acceptance coverage.
- `dist`: generated and ignored production artifact.

## Commands

```powershell
npm ci
npm run check
npm run test:e2e
```

`npm run check` validates encoding, controlled specifications, experience schemas and cross-references, runs unit tests, builds the deterministic artifact, and verifies the distribution. Browser tests cover ten topics, desktop/mobile interaction, all nine module timelines, resource-count parity after switching, the 2D fallback, and offline operation.

## Authority boundary

Underfill rules marked `controlled` may support engineering decisions. A module authority describes its references, not blanket permission to release product. Training-only, experimental, and disputed modules must never emit production PASS/REJECT. The current models are replaceable high-fidelity training twins; calibrated CAD/DOE/CFD/FEA assets are required before any one-to-one digital-twin claim.

The training route does not load Three.js. The simulator engine is route-level dynamic content, uses adaptive quality for software rendering, and falls back to an interactive SVG cross-section if WebGL initialization or a module switch fails.

File: underfill-process-training/src/data/process-spec.schema.json
{
  "$schema": "https://json-schema.org/draft/2020-12/schema",
  "$id": "https://underfill.local/schemas/process-spec.v1.json",
  "type": "object",
  "required": ["metadata", "sources", "materialControls", "processControls", "inspectionControls", "componentStrategy", "trainingModels"],
  "properties": {
    "metadata": {
      "type": "object",
      "required": ["schemaVersion", "specVersion", "effectiveDate", "status", "material", "authorityOrder"],
      "properties": {
        "schemaVersion": {"const": "1.0.0"},
        "specVersion": {"type": "string", "minLength": 1},
        "effectiveDate": {"type": "string", "format": "date"},
        "status": {"enum": ["controlled", "training-only", "experimental", "disputed"]},
        "material": {"type": "string", "minLength": 1},
        "supersedes": {"type": ["string", "null"]},
        "authorityOrder": {"type": "array", "minItems": 1, "items": {"type": "string"}}
      },
      "additionalProperties": false
    },
    "sources": {"type": "object", "minProperties": 1, "additionalProperties": {"$ref": "#/$defs/source"}},
    "materialControls": {"type": "object", "required": ["storageTemperature", "potLife", "thawing"], "properties": {"storageTemperature":{"$ref":"#/$defs/rangeRule"},"potLife":{"$ref":"#/$defs/valueRule"},"thawing":{"type":"object","minProperties":3,"additionalProperties":{"$ref":"#/$defs/rangeRule"}}}},
    "processControls": {"type": "object", "required": ["preheatTarget", "preheatTolerance", "dispensePressure", "needleClearance", "cureProfiles", "requiredTraceInputs"], "properties": {"preheatTarget":{"$ref":"#/$defs/rangeRule"},"preheatTolerance":{"$ref":"#/$defs/rangeRule"},"dispensePressure":{"$ref":"#/$defs/rangeRule"},"needleClearance":{"$ref":"#/$defs/rangeRule"},"cureProfiles":{"type":"array","minItems":1,"items":{"$ref":"#/$defs/cureRule"}},"requiredTraceInputs":{"type":"array","minItems":1,"uniqueItems":true,"items":{"type":"string"}}}},
    "inspectionControls": {"type": "object", "required": ["fillet", "void", "csam"], "properties": {"fillet":{"type":"object"},"void":{"type":"object"},"csam":{"type":"object"}}},
    "componentStrategy": {"type": "object", "required": ["WLCSP", "FLIP_CHIP", "BGA", "QFN"], "properties": {"WLCSP":{"$ref":"#/$defs/decisionRule"},"FLIP_CHIP":{"$ref":"#/$defs/decisionRule"},"BGA":{"$ref":"#/$defs/decisionRule"},"QFN":{"$ref":"#/$defs/decisionRule"}}},
    "trainingModels": {"type": "object", "required": ["flowEstimate", "spi", "fpca", "reflow"], "properties": {"flowEstimate":{"$ref":"#/$defs/modelRule"},"spi":{"$ref":"#/$defs/modelRule"},"fpca":{"$ref":"#/$defs/modelRule"},"reflow":{"$ref":"#/$defs/modelRule"}}}
  },
  "$defs": {
    "source": {
      "type": "object",
      "required": ["title", "role", "location"],
      "properties": {"title":{"type":"string"},"role":{"type":"string"},"location":{"type":"string"}},
      "additionalProperties": false
    },
    "ruleBase": {"type":"object","required":["id","status","source","reference"],"properties":{"id":{"type":"string","minLength":1},"status":{"enum":["controlled","training-only","experimental","disputed"]},"source":{"type":"string","minLength":1},"reference":{"type":"string","minLength":1}}},
    "rangeRule": {"allOf":[{"$ref":"#/$defs/ruleBase"},{"type":"object","required":["min","max","unit","precision"],"properties":{"min":{"type":"number"},"max":{"type":"number"},"unit":{"type":"string"},"precision":{"type":"integer","minimum":0}}}]},
    "valueRule": {"allOf":[{"$ref":"#/$defs/ruleBase"},{"type":"object","required":["value","unit","precision"],"properties":{"value":{"type":"number"},"unit":{"type":"string"},"precision":{"type":"integer","minimum":0},"condition":{"type":"string"}}}]},
    "cureRule": {"allOf":[{"$ref":"#/$defs/ruleBase"},{"type":"object","required":["temperature","minimumMinutes"],"properties":{"temperature":{"type":"number"},"minimumMinutes":{"type":"number"}}}]},
    "decisionRule": {"allOf":[{"$ref":"#/$defs/ruleBase"},{"type":"object","required":["decision"],"properties":{"decision":{"enum":["mandatory","recommended-after-validation","conditional","discouraged","insufficient-evidence"]},"fullUnderfillDecision":{"enum":["mandatory","recommended-after-validation","conditional","discouraged","insufficient-evidence"]}}}]},
    "modelRule": {"type":"object","required":["id","status","calibrated"],"properties":{"id":{"type":"string"},"status":{"enum":["controlled","training-only","experimental","disputed"]},"calibrated":{"type":"boolean"},"version":{"type":"string"},"assumptions":{"type":"array","items":{"type":"string"}}}}
  }
}

File: underfill-process-training/src/data/process-spec.v1.json
{
  "metadata": {
    "schemaVersion": "1.0.0",
    "specVersion": "UF-ENG-2026.04-v1",
    "effectiveDate": "2026-04-13",
    "status": "controlled",
    "material": "UF3808",
    "supersedes": null,
    "authorityOrder": ["engineering-edition", "concise-sop", "package-matrix", "blueprint"]
  },
  "sources": {
    "engineering-edition": {
      "title": "Underfill_作業標準書 工程版.docx",
      "role": "primary controlled authority",
      "location": "docs/reference/Underfill_作業標準書 工程版.docx"
    },
    "concise-sop": {
      "title": "Underfill作業標準書.docx / PDF",
      "role": "secondary where primary is silent",
      "location": "docs/reference/Underfill作業標準書.docx"
    },
    "package-matrix": {
      "title": "Underfill_Matrix.xlsx",
      "role": "package strategy where primary is silent",
      "location": "docs/reference/Underfill_Matrix.xlsx#Underfill Matrix!A1:F7"
    },
    "blueprint": {
      "title": "Underfill_Engineering_Blueprint.pptx",
      "role": "explanation and visualization only",
      "location": "docs/reference/Underfill_Engineering_Blueprint.pptx"
    }
  },
  "materialControls": {
    "storageTemperature": {"id":"UF-MAT-001","status":"controlled","min":-25,"max":-15,"unit":"°C","precision":0,"source":"engineering-edition","reference":"Storage and handling"},
    "potLife": {"id":"UF-MAT-002","status":"controlled","value":72,"unit":"h","condition":"25°C; 25% viscosity rise criterion","precision":0,"source":"engineering-edition","reference":"Material life"},
    "thawing": {
      "10": {"id":"UF-MAT-003A","status":"controlled","min":60,"max":60,"unit":"min","precision":0,"source":"engineering-edition","reference":"Thaw table — 10 cc"},
      "30": {"id":"UF-MAT-003B","status":"controlled","min":90,"max":90,"unit":"min","precision":0,"source":"engineering-edition","reference":"Thaw table — 30 cc"},
      "55": {"id":"UF-MAT-003C","status":"controlled","min":120,"max":180,"unit":"min","precision":0,"source":"engineering-edition","reference":"Thaw table — 55 cc"}
    }
  },
  "processControls": {
    "preheatTarget": {"id":"UF-PRO-001","status":"controlled","min":75,"max":90,"unit":"°C","precision":0,"source":"engineering-edition","reference":"Preheat target"},
    "preheatTolerance": {"id":"UF-PRO-002","status":"controlled","min":70,"max":90,"unit":"°C","precision":0,"source":"engineering-edition","reference":"Accepted engineering window"},
    "dispensePressure": {"id":"UF-PRO-003","status":"controlled","min":0.10,"max":0.35,"unit":"MPa","precision":2,"source":"engineering-edition","reference":"Dispensing parameters"},
    "needleClearance": {"id":"UF-PRO-004","status":"controlled","min":0.2,"max":0.5,"unit":"mm","precision":1,"source":"engineering-edition","reference":"Needle-to-component clearance"},
    "cureProfiles": [
      {"id":"UF-PRO-005A","status":"controlled","temperature":130,"minimumMinutes":8,"source":"engineering-edition","reference":"Cure profile A"},
      {"id":"UF-PRO-005B","status":"controlled","temperature":150,"minimumMinutes":5,"source":"engineering-edition","reference":"Cure profile B"}
    ],
    "requiredTraceInputs": ["needleGauge","edgeDistanceMm","dispenseDelaySec","dispensedWeightMg","flowRateMgSec","stagingMinutes","plasmaRecipe","materialLot"]
  },
  "inspectionControls": {
    "fillet": {
      "heightPercent": {"id":"UF-INS-001","status":"controlled","min":50,"max":75,"unit":"%","precision":0,"source":"engineering-edition","reference":"Visual fillet acceptance"},
      "perimeterPercent": {"id":"UF-INS-002","status":"controlled","min":100,"max":100,"unit":"%","precision":0,"source":"engineering-edition","reference":"Full perimeter continuity"},
      "prohibitedConditions": ["crack","contamination","clearance-breach"]
    },
    "void": {
      "individualJointAreaPercent": {"id":"UF-INS-003","status":"controlled","min":0,"max":25,"unit":"%","precision":1,"source":"engineering-edition","reference":"X-ray individual solder-joint projected area"},
      "topologyRule": {"id":"UF-INS-004","status":"controlled","source":"engineering-edition","reference":"Void topology disposition"},
      "locationRule": {"id":"UF-INS-005","status":"controlled","source":"engineering-edition","reference":"Void location disposition"}
    },
    "csam": {
      "dispositionRule": {"id":"UF-INS-006","status":"controlled","source":"engineering-edition","reference":"CSAM extent and disposition"}
    }
  },
  "componentStrategy": {
    "WLCSP": {"id":"UF-PKG-001","status":"controlled","decision":"mandatory","source":"package-matrix","reference":"WLCSP row"},
    "FLIP_CHIP": {"id":"UF-PKG-002","status":"controlled","decision":"mandatory","source":"package-matrix","reference":"Flip Chip row"},
    "BGA": {"id":"UF-PKG-003","status":"controlled","decision":"recommended-after-validation","source":"package-matrix","reference":"Standard BGA row"},
    "QFN": {"id":"UF-PKG-004","status":"controlled","decision":"conditional","fullUnderfillDecision":"discouraged","source":"package-matrix","reference":"QFN row"}
  },
  "trainingModels": {
    "flowEstimate": {"id":"UF-MOD-001","status":"experimental","version":"heuristic-1.0","calibrated":false,"source":"blueprint","reference":"Illustrative simulation geometry; replace with calibrated material and package data","assumptions":["Newtonian approximation","uniform gap","constant substrate temperature"],"illustrativeInputs":{"viscosityPaS":{"value":8,"unit":"Pa·s"},"distanceMm":{"value":12,"unit":"mm"}}},
    "spi": {"id":"SMT-MOD-001","status":"training-only","calibrated":false},
    "fpca": {"id":"SMT-MOD-002","status":"training-only","calibrated":false},
    "reflow": {"id":"SMT-MOD-003","status":"training-only","calibrated":false}
  }
}
